Repository: shaun-c23/FAST_model

-------------------------------------------------------------------------------------------------------------------------------

ABOUT THIS CODE PACKAGE

./main
-------------------------------------------------------------------------------------------------------------------------------

Running on Linux:

Similarly as mac, ensure the latest gcc compiler is installed with openmp support.

Install packages:
sudo apt update
sudo apt install build-essential libopencv-dev libomp-dev pkg-config

compile the code (single_layer):

g++ -std=c++17 -fopenmp main.cpp -o main

or for multi_layer:

g++ -std=c++17 -fopenmp main.cpp \
    $(pkg-config --cflags --libs opencv4) \
    -o main

Sometimes you may need -lomp, so if issues try adding that and trying again. Follow similar steps to Mac for troubleshooting if you have issues compiling.

After the executable is created, the program can be run with following inputs:

./main

-------------------------------------------------------------------------------------------------------------------------------

OUTPUT DATA

The results are saved in .csv format which can be adjusted in the run code.h file at the end of the code to another format. The format of the .csv files is as follows:

time1
T1, melted1, x1, y1, z1
T2, melted2, x2, y2, z2
.
.
.
.
Tn, meltedn, xn, yn, zn

Where time1 is the tilmestep in s for the csv file containing the calculation points for the domain, T is the temperature in ˚C, melted is if the node has exceed the solidus point (1 for melted, 0 for unmelted) and, x,y, and z, are the spatial coordinates in mm.

The meltpool data is also printed for each beam as MP1.csv, MP2.csv, etc.
MP1 (the main beam from BeamPath1) is updated live while the others are generated at the end. They all have the same format:

time1, MP area, MP depth, x, y, z #x,y,z are the position of the beam center
time2, MP area, MP depth, x, y, z
.
.
.
.

timen, MP area, MP depth, x, y, z
-------------------------------------------------------------------------------------------------------------------------------

DATA VISUALIZATION

Software such as paraview or a Python program can be used to visualize the data. Please see example Python code (view_data.py) to visualize the data or you can convert the data use for visualization software such as paraview.

-------------------------------------------------------------------------------------------------------------------------------

File: inputs/materials/Ti64.txt
#Material property data for Ti-6Al-4V

ktemps = {35.0, 100.0, 200.0, 300.0, 400.0, 500.0, 600.0, 700.0, 800.0, 900.0, 995.0, 1005.0, 1100.0, 1200.0, 1300.0, 1400.0, 1500.0, 1600, 1610, 1620, 1625}
    
k = {7.0, 7.45, 8.75, 10.15, 11.35, 12.6, 14.18, 15.47, 17.55, 19.06, 19.41, 19.46, 21, 22.9, 23.7, 24.6, 25.8, 27.06, 27.6, 30.81, 32.8}
    
ctemps = {35, 400, 500, 700, 800, 900, 995, 1005, 1100, 1200, 1300, 1400, 1500, 1600, 1610, 1620, 1625}
    
c = {546e6, 629e6, 651e6, 684e6, 691.3e6, 677.4e6, 644.5e6, 642.7e6, 660e6, 678e6, 696e6, 714e6, 732e6, 750.7e6, 758.5e6, 803.2e6, 831e6}
    
rho = {4.2e-09}
    
emissivity = {0.7}
    
meltT = {1625}
