Repository: shaun-c23/FAST_model

-------------------------------------------------------------------------------------------------------------------------------

ABOUT THIS CODE PACKAGE

./main
-------------------------------------------------------------------------------------------------------------------------------

Running on Linux:

Similarly as mac, ensure the latest gcc compiler is installed with openmp support.

Install packages:
sudo apt update
sudo apt install build-essential libopencv-dev libomp-dev pkg-config

compile the code (single_layer):

g++ -std=c++17 -fopenmp main.cpp -o main

or for multi_layer:

g++ -std=c++17 -fopenmp main.cpp \
    $(pkg-config --cflags --libs opencv4) \
    -o main

Sometimes you may need -lomp, so if issues try adding that and trying again. Follow similar steps to Mac for troubleshooting if you have issues compiling.

After the executable is created, the program can be run with following inputs:

./main

-------------------------------------------------------------------------------------------------------------------------------

OUTPUT DATA

The results are saved in .csv format which can be adjusted in the run code.h file at the end of the code to another format. The format of the .csv files is as follows:

time1
T1, melted1, x1, y1, z1
T2, melted2, x2, y2, z2
.
.
.
.
Tn, meltedn, xn, yn, zn

-------------------------------------------------------------------------------------------------------------------------------

There are several input files located in the input folder necessary for the model.

More information on multi-layer implementation for the FAST model: 10.1016/j.apm.2025.116690

-------------------------------------------------------------------------------------------------------------------------------

setup.txt:

#Model Setup File

#Meshtype information:

    1. "static" - static grid of points (computationally inefficient and requires fine mesh in melt pool for accurate radiative heat loss prediction)

    2. "dynamic" - static set of points dynmaically refined around melt pool

    3. "meltpool" - dynamic set of point just in and around the melt pool area

    4. “points” - set of defined points from static_points.txt

    5. “dynamic-points” - add meltpool mesh with static_points (in place of dynamic if you define a static mesh from the static_points.txt file rather than a regular grid from domain.txt file.

Config = inputs/config.txt #path to config file
Material = inputs/materials/Ti64.txt #path to material file located in the materials folder
Domain = inputs/domain.txt #path to domain file
Meltpool = inputs/meltpool_points.txt #path to meltpool calculation points file

#can define up to 6 beams at once
BeamPath1 = gcode/gcodefiles/triangle_laser_pos.txt #path to beam file located in gcode > gcodefiles folder
BeamPath2 = gcode/gcodefiles/empty
BeamPath3 = gcode/gcodefiles/empty
BeamPath4 = gcode/gcodefiles/empty
BeamPath5 = gcode/gcodefiles/empty
BeamPath6 = gcode/gcodefiles/empty

BC = inputs/boundaryconditions.txt #path to boundary condition file
Points = inputs/static_points.txt #path to custom static points
DataPath = data/test/ #path to data folder for output results

Meshtype = dynamic #specifies mesh type (see above for options)

Meltpooldepth = false #specifies if you want to model the melt pool depth (automatically "true" if you set z1 != z2 in the domain.txt file and dont choose "meltpool" as mesh type)

BoundaryConditions = false #false for semi-infinite, true to apply boundary conditions (see boundaryconditions.txt) **only works for single beam with planar symmatric boundary**

StaticPoints = false #set true if you want addition points from static_points with other meshing options (example usage would be if a few thermalcouple positions are wanted in addition to a meltpool or static mesh). Automatically set to true if “points” or “dynamic-points” option is selected

MultiBeamON = false #Set multiple beams on. You can leave the beam path as “empty” or non existing file to decativate a specific beam path. 

-------------------------------------------------------------------------------------------------------------------------------

config.txt:

#Model Setup File

TimeStep = 0.01 #timstep frequency in s
CoolingTime = 0 #extra or time in s to allow to cool beyond time in gcode

PrintNframe = 5; #Every N frame number to save

InitialTemp = 250 #T0 or preheat temperature in ˚C
AmbientTemp = 30 #ambient temperature for radiation in ˚C

Efficiency = 0.72 #beam power absorption efficiency
Sigma = 0.145 #beam spot size in mm
BeamDepth = 0 #beam penetration depth in mm

MaxThreads = 6 #number of CPU cores to run on

#Layer removal parameters

LayRemove = true #true turns layer removal ON, false turns layer removal OFF
CorrTfield = true #this will correct the thermal field when LayRemove is ON

File: multi_layer/inputs/materials/4140steel.txt
#Material property data for 4140 Steel

ktemps = {25, 100, 200, 300, 400, 500, 600, 700, 800, 900, 1000, 1100, 1200, 1300, 1400}

k = {46, 44, 41, 39, 37.5, 35, 33, 32.5, 30, 29, 28, 27.5, 30, 30, 30}

ctemps = {0, 100, 200, 300, 400, 500, 600, 700, 800, 900, 1000, 1100, 1200, 1300, 1400}

c = {475e6, 475e6, 525e6, 540e6, 560e6, 640e6, 730e6, 825e6, 825e6, 600e6, 600e6, 600e6, 600e6, 600e6, 600e6}

rho = {7.85e-09}

emissivity = {0.55}

meltT = {1460}
